Repository: Hezel2000/flank_method

# Variables

**dfRaw** \
contains the uploaded file

**dfMain** \
adsf

    global dfdr
    global dfSampleNames
        global dfFitData
        global dfMeasStdDataTAP2
        global dfMeasSmpDataTAP2
        global dfMeasStdDataTAP4
        global dfMeasSmpDataTAP4
        global smpList
        global stdList
        global fitParametersTAP2
        global fitParametersTAP4
        global resultsFe3Std
        global resultsFe3Smp
        global resultsFe3Std
        global resultsFe3Smp

File: data/moessbauer standard data - grt only.csv
Name,Fe3+/SumFe,Fe2+/SumFe,FeO (wt%),Source,Comment,Total no. of measurements,SiO2,TiO2,Al2O3,Cr2O3,MnO,NiO,MgO,CaO,Na2O,K2O,P2O5,Total
AlmO_OX3,0.031,0.969,26.32017015,Own,yes; also for drift checks,1590,38.62356752,0.079912247,22.23987176,0.03017295,2.602370759,0.002886058,9.040555636,1.759974498,0.012231614,0.000687906,0.04693573,100.7563623
AlmO_3R80,0.031,0.969,26.32017015,Own,yes; also for drift checks,1590,38.62356752,0.079912247,22.23987176,0.03017295,2.602370759,0.002886058,9.040555636,1.759974498,0.012231614,0.000687906,0.04693573,100.7563623
UA5_STDH1,0.126,0.874,8.187705417,Own,yes,1516,41.37148625,0.712266458,19.2944325,4.329497083,0.314987542,0.011872242,19.9635025,5.223772917,0.060709492,0.000536875,0.029390469,99.50160043
UA5_STD1,0.126,0.874,8.187705417,Own,yes,1516,41.37148625,0.712266458,19.2944325,4.329497083,0.314987542,0.011872242,19.9635025,5.223772917,0.060709492,0.000536875,0.029390469,99.50160043
UA10_STDH1,0.068,0.932,7.720273704,Own,"yes, or as secondary std if UA17 is used for calibration",1100,41.50007611,0.064493526,20.20149389,4.916703519,0.404229889,0.006607493,19.91023852,4.991592037,0.028981833,0.000559163,0.033486202,99.77789362
UA17,0.041,0.959,7.876626191,Own,"yes, or as secondary std if UA10 is used for calibration",1289,41.10113175,0.016602268,18.92700376,6.898900105,0.476721776,0.003808902,19.98559492,4.184091472,0.019234268,0.000502541,0.008327779,99.50060113
Damknolle_STDH1,0.044,0.956,19.56005402,Own,yes,1372,39.29278036,0.390548768,22.22535446,0.007133125,0.546295366,0.003201036,10.65878214,7.397526786,0.047401411,0.000475857,0.075634811,100.1970474
AND1,1,0,26.81050667,Own,"yes, but only if samples with high Fe3+ are expected",375,35.41032,0.0125048,0.830841867,0.002390933,1.112482667,0.0029992,0.128204,32.23736,0.005472533,0.000291733,0.009402462,96.56155573
AlmFRA1,0.031,0.969,43.35335652,Own,"yes, can be used instead of AlmMcGuire, also for drift checks",495,36.10403478,0.002895478,20.4581913,0.001948348,0.045562609,0.002812,0.380258609,0.523106609,0.020613739,0.000686609,0.137164,101.024656
Kakanui Pyrope USNM 143968,0.046,0.954,10.36932583,Own,,326,41.37466,0.447224433,23.56262667,0.095569133,0.3239243,0.007581917,18.49443667,5.2143,0.022056683,0.0007621,0.022380759,99.94410812
Mir1,0.049,0.951,11.3308,Own,,50,40.9572,0.40718,23.1346,0.008838,0.350604,0.010082,17.575,5.619,0.023476,0.000198,0.024128,99.429082
Mir13,0.037,0.963,13.88066667,Own,,75,40.41973333,0.496318667,22.76053333,0.003304,0.382026667,0.007724,15.4648,6.136,0.026906667,0.000616,0.013578,99.58770933
Mir2,0.039,0.961,13.07493333,Own,,75,40.97946667,0.401485333,22.99226667,0.005658667,0.37048,0.006072,16.208,5.874,0.022725333,0.000649333,0.022854,99.95097867
Mir23,0.055,0.945,10.776,Own,,100,41.3062,0.428797,23.3687,0.020025,0.336215,0.008373,18.0064,5.4464,0.021542,0.000443,0.022586,99.730395
KerGB,0.051,0.949,10.3047,Own,,100,41.4568,0.398811,23.3216,0.112364,0.32125,0.00694,18.4605,5.2389,0.020336,0.000627,0.019978667,99.657858

File: data/moessbauer standard data.csv
Name,Fe3+/SumFe,Fe2+/SumFe,Fe3+/SumFe - Milliprobe,Fe2+/SumFe - Milliprobe,Fe3+/SumFe - Alan,Fe2+/SumFe - Alan,FeO (wt%),,Source,Comment,Total no. of measurements,SiO2,TiO2,Al2O3,Cr2O3,MnO,NiO,MgO,CaO,Na2O,K2O,P2O5,Total
AlmO_OX3,0.031,0.969,,,,,26.32017015,,Own,yes; also for drift checks,1590,38.62356752,0.079912247,22.23987176,0.03017295,2.602370759,0.002886058,9.040555636,1.759974498,0.012231614,0.000687906,0.04693573,100.7563623
AlmO_3R80,0.031,0.969,,,,,26.32017015,,Own,yes; also for drift checks,1590,38.62356752,0.079912247,22.23987176,0.03017295,2.602370759,0.002886058,9.040555636,1.759974498,0.012231614,0.000687906,0.04693573,100.7563623
UA5_STDH1,0.126,0.874,,,,,8.187705417,,Own,yes,1516,41.37148625,0.712266458,19.2944325,4.329497083,0.314987542,0.011872242,19.9635025,5.223772917,0.060709492,0.000536875,0.029390469,99.50160043
UA5_STD1,0.126,0.874,,,,,8.187705417,,Own,yes,1516,41.37148625,0.712266458,19.2944325,4.329497083,0.314987542,0.011872242,19.9635025,5.223772917,0.060709492,0.000536875,0.029390469,99.50160043
UA10_STDH1,0.068,0.932,,,,,7.720273704,,Own,"yes, or as secondary std if UA17 is used for calibration",1100,41.50007611,0.064493526,20.20149389,4.916703519,0.404229889,0.006607493,19.91023852,4.991592037,0.028981833,0.000559163,0.033486202,99.77789362
UA17,0.041,0.959,,,,,7.876626191,,Own,"yes, or as secondary std if UA10 is used for calibration",1289,41.10113175,0.016602268,18.92700376,6.898900105,0.476721776,0.003808902,19.98559492,4.184091472,0.019234268,0.000502541,0.008327779,99.50060113
Damknolle_STDH1,0.044,0.956,,,,,19.56005402,,Own,yes,1372,39.29278036,0.390548768,22.22535446,0.007133125,0.546295366,0.003201036,10.65878214,7.397526786,0.047401411,0.000475857,0.075634811,100.1970474
AND1,1,0,,,,,26.81050667,"correct? -> 27.459, so würde es mit dem Wert von 30.51 aus dem Std-File rauskommen",Own,"yes, but only if samples with high Fe3+ are expected",375,35.41032,0.0125048,0.830841867,0.002390933,1.112482667,0.0029992,0.128204,32.23736,0.005472533,0.000291733,0.009402462,96.56155573
AlmFRA1,0.031,0.969,,,,,43.35335652,,Own,"yes, can be used instead of AlmMcGuire, also for drift checks",495,36.10403478,0.002895478,20.4581913,0.001948348,0.045562609,0.002812,0.380258609,0.523106609,0.020613739,0.000686609,0.137164,101.024656
Kakanui Pyrope USNM 143968,0.046,0.954,,,,,10.36932583,,Own,,326,41.37466,0.447224433,23.56262667,0.095569133,0.3239243,0.007581917,18.49443667,5.2143,0.022056683,0.0007621,0.022380759,99.94410812
Mir1,0.049,0.951,,,,,11.3308,,Own,,50,40.9572,0.40718,23.1346,0.008838,0.350604,0.010082,17.575,5.619,0.023476,0.000198,0.024128,99.429082
Mir13,0.037,0.963,,,,,13.88066667,,Own,,75,40.41973333,0.496318667,22.76053333,0.003304,0.382026667,0.007724,15.4648,6.136,0.026906667,0.000616,0.013578,99.58770933
Mir2,0.039,0.961,,,,,13.07493333,,Own,,75,40.97946667,0.401485333,22.99226667,0.005658667,0.37048,0.006072,16.208,5.874,0.022725333,0.000649333,0.022854,99.95097867
Mir23,0.055,0.945,,,,,10.776,,Own,,100,41.3062,0.428797,23.3687,0.020025,0.336215,0.008373,18.0064,5.4464,0.021542,0.000443,0.022586,99.730395
KerGB,0.051,0.949,,,,,10.3047,,Own,,100,41.4568,0.398811,23.3216,0.112364,0.32125,0.00694,18.4605,5.2389,0.020336,0.000627,0.019978667,99.657858
MirPlusGrt_McC_ABW,0.1815,0.8185,0.18,0.82,0.183,0.817,7.352,,Rankenburg et al. CMP 2004,Heidi's quantitative measurement,25,48.087,0.779,9.647,0.009,0.144,0.032,14.348,16.756,1.291,0.002,0.01,98.458
Gumja1_McC,0.34,0.66,0.34,0.66,0.329,0.671,8.814,,Rankenburg et al. CMP 2004,Heidi's quantitative measurement,25,47.062,2.085,9.858,0.011,0.143,0.014,12.447,17.133,1.643,0.002,0.016,99.227
Gumja1_ABW,0.329,0.671,,,,,8.814,,,,25,47.062,2.085,9.858,0.011,0.143,0.014,12.447,17.133,1.643,0.002,0.016,99.227
Dam+_McC,0.14,0.86,0.14,0.86,0.177,0.823,6.164,,Rankenburg et al. CMP 2004,Heidi's quantitative measurement,25,50.809,0.68,8.059,0.075,0.145,0.038,17.043,16.08,1.028,0.002,0.008,100.129
Dam+_ABW,0.177,0.823,,,,,6.164,,,,25,50.809,0.68,8.059,0.075,0.145,0.038,17.043,16.08,1.028,0.002,0.008,100.129
F-6_ABW,0.105,0.895,0.05,0.95,0.105,0.895,2.51,,Lazarov et al. Lithos 2009,,25,55.106,0.04892,1.48076,1.39996,0.10556,0.0618,17.8828,19.2444,1.412,0.08168,0.00476,99.34424
F-6_McC_bulk,0.1,0.9,,,,,,,,more crystals in case Fe is too low,25,55.106,0.04892,1.48076,1.39996,0.10556,0.0618,17.8828,19.2444,1.412,0.08168,0.00476,99.34424
F-8_McC,0.1,0.9,0.1,0.9,0.154,0.846,2.28,,Lazarov et al. Lithos 2009,,25,54.95,0.1,1.56,1.73,0.1,0.06,18.15,19.37,1.49,0.07,,99.86
F-8_ABW,0.154,0.846,,,,,2.28,,,,25,54.95,0.1,1.56,1.73,0.1,0.06,18.15,19.37,1.49,0.07,,99.86
F-8_McC_bulk,0.13,0.87,,,0.13,0.87,2.28,,,"Catherine McCammon, July 2019",25,54.95,0.1,1.56,1.73,0.1,0.06,18.15,19.37,1.49,0.07,,99.86
Gold1_McC_ABW,0.5,0.5,0.5,0.5,0.5,0.5,6.6876,,"Alan's sample, bachelor thesis",EPMA analysis might be wrong (sample mixed up),25,48.6356,1.50488,5.3832,0.00516,0.11544,0.00876,13.0924,23.112,0.65684,0.00332,0.00896,99.21416
Gold2_McC_ABW,0.365,0.635,0.37,0.63,0.36,0.64,4.37,,"Alan's sample, bachelor thesis","very large crystal, may contain 2nd phase",25,50.7992,1.03688,4.4156,0.04268,0.09844,0.01828,14.96,22.6828,0.5684,0.00352,0.00688,99.29548
Gold6_McC,0.42,0.58,0.42,0.58,0.46,0.54,6,,"Alan's sample, bachelor thesis",EPMA analysis might be wrong (sample mixed up),25,49.4728,1.31184,5.0128,0.00688,0.11392,0.01016,13.734,22.978,0.61284,0.00468,0.00964,99.27196
Gold6_ABW,0.46,0.54,,,,,6,,,,25,49.4728,1.31184,5.0128,0.00688,0.11392,0.01016,13.734,22.978,0.61284,0.00468,0.00964,99.27196
RK10 grün_McC,0.42,0.58,0.42,0.58,0.33,0.67,6.23,,"Alan's sample, bachelor thesis","Sina's quant. measurement, EPMA might be wrong (sample mix-up)",25,48.94,1.4,5.36,,0.11,,13.74,23.56,0.55,,,99.9
RK10 grün_ABW,0.33,0.67,,,,,6.23,,,,25,48.94,1.4,5.36,,0.11,,13.74,23.56,0.55,,,99.9
RK12_McC,0.39,0.61,0.39,0.61,0.31,0.69,3.982,,"Alan's sample, bachelor thesis",Heidi's quantitative measurement,25,52.642,0.777,2.879,0.241,0.094,0.03,16.624,22.622,0.375,0.002,0.008,100.276
RK12_ABW,0.31,0.69,,,,,3.982,,,,25,52.642,0.777,2.879,0.241,0.094,0.03,16.624,22.622,0.375,0.002,0.008,100.276
DR1_McC_bulk,0.12,0.88,,,0.12,0.88,3.0556,,Pierre Bouilhol's sample,,25,54.6108,0.0216,0.8852,0.06452,0.12168,0.13356,15.6344,24.828,0.42372,0.0004,0.0092,99.78868
DR2_McC_bulk,0.26,0.74,,,0.26,0.74,1.10164,,Pierre Bouilhol's sample,,25,54.6808,0.08012,0.2384,0.5898,0.058,0.03104,17.2656,24.6888,0.38476,0.00076,0.00576,99.12548
DR3_McC_bulk,0.22,0.78,,,0.22,0.78,1.3988,,Pierre Bouilhol's sample,,25,54.7196,0.073,0.2194,0.35448,0.0592,0.02572,17.2656,24.5516,0.36868,0.00116,0.005,99.04224
GB1_McC,0.12,0.88,0.12,0.88,,,1.04572,,"Gerhard Brey's sample from Sibiria, hydrothermal",,25,54.9436,0.075,0.20392,0.5458,0.0556,0.03452,17.2424,24.7584,0.3264,0.0012,0.00648,99.23904
GB1_McC_bulk,0.14,0.86,,,0.14,0.86,1.04572,,,"Catherine McCammon, 9 days collecting time, Sept. 2019",25,54.9436,0.075,0.20392,0.5458,0.0556,0.03452,17.2424,24.7584,0.3264,0.0012,0.00648,99.23904
KPulsD_ABW,0.26,0.74,,,0.26,0.74,3.0848,,"Alan's sample, Pulsator Dump in Kimberley",unpublished; no milliprobe measurements,,54.7148,0.23932,1.04276,0.64544,0.08852,0.01408,16.4208,21.5936,1.3768,0.0076,0.0082,99.23672
KPulsE_ABW,0.3,0.7,,,0.3,0.7,3.2908,,"Alan's sample, Pulsator Dump in Kimberley",unpublished; no milliprobe measurements,,54.5932,0.45732,2.7496,1.17752,0.09828,0.031,15.506,18.5036,2.7036,0.01288,0.00972,99.13352
KPulsF_ABW,0.27,0.73,,,0.27,0.73,3.168,,"Alan's sample, Pulsator Dump in Kimberley",unpublished; no milliprobe measurements,,54.8308,0.26356,1.17928,0.7708,0.08756,0.01248,16.1152,21.3748,1.5536,0.00892,0.00676,99.37176
Hedenbergite_11,0,1,,,,,24.6476,,MPI - ?,,50,47.1492,0.003566,1.290172,0.00089,3.2304,0.003646,1.042498,22.0308,0.275894,0.00049,0.004814,99.67997
Hypersthene_12,0,1,,,,,15.5487,,"Smithsonian, Jarosewitch",,60,53.9653333,0.11969167,1.08396333,0.76724667,0.52087167,0.0031,26.2191667,1.52966667,0.012525,0.00240667,0.00329,99.7759283
Acmite_A11,1,0,,,,,31.5184,,Bill Hibberson synthesis,,50,51.7262,0.01461,0.010806,0.007576,0.01159,0.00258,0.01124,0.034456,12.9932,0.026886,0.002076,96.35962
Ferrosilite_A12,0,1,,,,,53.5875,,Bayreuth (O'Neill?) synthesis,,7,45.96,0.00,0.00,0.00,0.01,0.01,0.02,0.01,0.01,0.00,0.00,99.61
Sy422,0.79,0.21,,,,,7.2578,,Horst Marschall,Alan Woodland Mössb.,51,55.864902,0.02897451,1.37597255,0.56051569,0.35247451,0.12507255,19.4407843,9.97823529,1.81039216,0.10796667,0.00236667,96.9055
Sy402,0.48,0.52,,,,,6.9466,,Horst Marschall,Alan Woodland Mössb.,50,58.7996,0.008976,10.3562,0.0132,0.093328,0.055566,12.8036,0.406324,7.2058,0.018512,0.001676,96.709382
Asti27_Jadeite,1,0,,,,,0.1433,,,,1,59.38,0.065,25.06,0,0,0.0086,0.0801,0.1499,14.83,0.0029,0.0137,99.7335
Jesse_cpx,0.22,0.78,,,,,2.9257,,,,50,55.34,0.13,9.59,1.26,0.03,0.04,9.99,14.73,5.80,0.00,0.01,99.85

File: data/fq176.csv (part 2 of 47)
2O3(Norm%),Cr2O3(Norm%),FeO(Norm%),MnO(Norm%),NiO(Norm%),MgO(Norm%),CaO(Norm%),Na2O(Norm%),K2O(Norm%),P2O5(Norm%),Total(Norm%),SiO2(Cation),TiO2(Cation),Al2O3(Cation),Cr2O3(Cation),FeO(Cation),MnO(Cation),NiO(Cation),MgO(Cation),CaO(Cation),Na2O(Cation),K2O(Cation),P2O5(Cation),Total(Cation),SiO2(mole%),TiO2(mole%),Al2O3(mole%),Cr2O3(mole%),FeO(mole%),MnO(mole%),NiO(mole%),MgO(mole%),CaO(mole%),Na2O(mole%),K2O(mole%),P2O5(mole%),Total(mole%),X,Y,Z,SiO2(K-ratio),TiO2(K-ratio),Al2O3(K-ratio),Cr2O3(K-ratio),FeO(K-ratio),MnO(K-ratio),NiO(K-ratio),MgO(K-ratio),CaO(K-ratio),Na2O(K-ratio),K2O(K-ratio),P2O5(K-ratio),Total(K-ratio),SiO2(K-raw),TiO2(K-raw),Al2O3(K-raw),Cr2O3(K-raw),FeO(K-raw),MnO(K-raw),NiO(K-raw),MgO(K-raw),CaO(K-raw),Na2O(K-raw),K2O(K-raw),P2O5(K-raw),Total(K-raw),Na(Net),Mg(Net),Al(Net),Si(Net),Cr(Net),Ti(Net),Ca(Net),K(Net),P(Net),Ni(Net),Fe(Net),Mn(Net),Na(BG-),Mg(BG-),Al(BG-),Si(BG-),Cr(BG-),Ti(BG-),Ca(BG-),K(BG-),P(BG-),Ni(BG-),Fe(BG-),Mn(BG-),Na(BG+),Mg(BG+),Al(BG+),Si(BG+),Cr(BG+),Ti(BG+),Ca(BG+),K(BG+),P(BG+),Ni(BG+),Fe(BG+),Mn(BG+),Na(L-value),Mg(L-value),Al(L-value),Si(L-value),Cr(L-value),Ti(L-value),Ca(L-value),K(L-value),P(L-value),Ni(L-value),Fe(L-value),Mn(L-value),Current,Na(Error%),Mg(Error%),Al(Error%),Si(Error%),Cr(Error%),Ti(Error%),Ca(Error%),K(Error%),P(Error%),Ni(Error%),Fe(Error%),Mn(Error%),Total(Error%),Na(D.L.),Mg(D.L.),Al(D.L.),Si(D.L.),Cr(D.L.),Ti(D.L.),Ca(D.L.),K(D.L.),P(D.L.),Ni(D.L.),Fe(D.L.),Mn(D.L.), ,,Bi(Net),Ar(Net),Br(Net),As(Net)
37,F-6_A4_p1 Grid 005x003,F-6_ABW_A4_grid1,,53.95,0.0495,1.46,1.3573,2.54,0.1036,0.0562,17.93,19.05,1.329,0.0838,0.0013,97.9107,55.1012,0.0506,1.4912,1.3863,2.5942,0.1058,0.0574,18.3126,19.4565,1.3574,0.0856,0.0013,100,7.948,0.0055,0.2535,0.1581,0.313,0.0129,0.0067,3.938,3.006,0.3796,0.0158,0.0002,16.0373,50.8366,0.0351,0.8108,0.5056,2.0017,0.0827,0.0426,25.1857,19.2342,1.2141,0.0504,0.0005,100,4.7977,22.1384,10.759,50.538,0.0477,1.2317,1.2362,2.5151,0.0942,0.0497,18.4138,18.8024,1.1928,0.0796,0.001,94.2023,97.282,0.1182,1.2318,2.7217,16.525,0.2003,0.0497,68.734,39.418,8.0761,0.3344,0.0029,234.6941,6393.6,143961.5,13321.6,509271.4,27886.1,797.3,392988.3,1777.2,3.3,323.3,14517.6,549.4,301.5,613.1,1288.1,0,5512.6,2928,1896.2,1241.2,122.3,1983.3,1321.6,978.2,263,604.7,698.5,1301.5,4740.4,2629.8,1877.7,1221.1,98.8,1753.8,1149.1,869.3,129.703,107.749,90.903,77.734,73.289,87.995,107.5,119.735,196.93,115.653,135,146.53,59.7,3.58,0.51,1.47,0.27,1.57,22.43,0.36,8.21,1015.16,38.34,1.1,17.31,1110.31,121,87,63,69,101,100,66,50,105,183,105,143,1193, ,309.9,520.9,371.9,619.8
38,F-6_A4_p1 Grid 005x004,F-6_ABW_A4_grid1,,54.03,0.0563,1.4566,1.3545,2.55,0.099,0.0561,17.94,19.16,1.2455,0.0784,0.0042,98.0306,55.1154,0.0574,1.4859,1.3817,2.6012,0.101,0.0572,18.3004,19.5449,1.2705,0.08,0.0043,100,7.949,0.0062,0.2526,0.1575,0.313,0.0123,0.0066,3.935,3.02,0.3553,0.0147,0.0005,16.0227,50.8468,0.0398,0.8079,0.5039,2.007,0.0789,0.0425,25.1675,19.3205,1.1364,0.0471,0.0017,100,4.7977,22.1484,10.759,50.6341,0.0542,1.2293,1.2336,2.5189,0.09,0.0496,18.4315,18.9159,1.1174,0.0744,0.0034,94.3523,97.467,0.1344,1.2294,2.7159,16.55,0.1913,0.0496,68.8,39.656,7.5655,0.3127,0.0094,234.6812,5989.3,144099.6,13294.8,510236.4,27827,905.4,395357.1,1661.6,10.1,321.9,14540.6,524.8,315.2,566.7,1247.5,0,5652.3,2868.9,1933.3,1294.4,112.3,1970.2,1321.3,965.8,281.7,603.6,724.3,1286.1,4813.9,2649.2,1800.8,1151.9,87.2,1809.2,1126.8,898.7,129.703,107.749,90.903,77.734,73.289,87.995,107.5,119.735,196.93,115.653,135,146.53,59.64,3.72,0.51,1.47,0.27,1.58,19.86,0.36,8.65,303.2,38.63,1.1,18.1,397.45,125,85,63,69,102,100,66,50,100,184,105,144,1193, ,310.2,514.8,357.1,615.4
39,F-6_A4_p1 Grid 005x005,F-6_ABW_A4_grid1,,54.11,0.0479,1.4578,1.3622,2.54,0.094,0.0604,18,19.13,1.3085,0.0813,0.0085,98.2006,55.1015,0.0488,1.4845,1.3872,2.5865,0.0957,0.0615,18.3298,19.4805,1.3325,0.0828,0.0087,100,7.947,0.0053,0.2524,0.1582,0.312,0.0117,0.0071,3.941,3.011,0.3727,0.0152,0.0011,16.0347,50.8311,0.0338,0.8071,0.5059,1.9955,0.0748,0.0456,25.2066,19.2558,1.1917,0.0487,0.0034,100,4.7977,22.1584,10.759,50.6949,0.0461,1.2299,1.2407,2.508,0.0854,0.0534,18.4848,18.8844,1.1745,0.0772,0.0068,94.486,97.584,0.1142,1.23,2.7315,16.478,0.1816,0.0534,68.999,39.59,7.9517,0.3245,0.0189,235.2568,6296.5,144515.3,13302.6,510848.7,27985.6,769.9,394696.4,1724.3,21.8,347.2,14476.7,498.1,342.2,572,1231.1,0,5556.9,2968.8,1890.3,1348.5,82.2,1964.1,1388.8,971.2,251.6,592.1,744.7,1278.1,4763.5,2656.8,1754.4,1137.2,104,1774.6,1174.1,855.4,129.703,107.749,90.903,77.734,73.289,87.995,107.5,119.735,196.93,115.653,135,146.53,59.62,3.62,0.51,1.47,0.27,1.57,23.31,0.36,8.44,152.56,35.8,1.11,18.81,247.83,124,85,63,69,101,101,65,50,97,183,107,142,1187, ,305.3,523.3,362.3,613.9
40,dr2 Line 001,dr2 Line 001,,38.56,0.0597,21.68,0.0363,27.42,2.1,0.0418,8.93,1.58,0.0044,0,0.0395,100.4517,38.3866,0.0594,21.5825,0.0361,27.2967,2.0906,0.0416,8.8898,1.5729,0.0044,0,0.0393,100,5.954,0.0069,3.946,0.0044,3.541,0.274,0.0052,2.055,0.262,0.0013,0,0.0052,16.055,42.2961,0.0492,14.0151,0.0157,25.154,1.9512,0.0369,14.6017,1.857,0.0047,0,0.0183,100,-15.6138,-16.7037,11.594,33.2314,0.0616,18.0222,0.0366,28.0844,1.9771,0.0377,8.2856,1.6108,0.0034,0,0.0314,91.3823,63.968,0.1528,18.024,0.0807,184.523,4.203,0.0377,30.928,3.377,0.0229,0,0.0876,305.4047,18.5,64777.5,194935.4,334869.8,826.2,1029.4,33667.5,-13.4,99.1,245.2,162115.9,11519.7,285.5,602.8,1232.6,0,6448.4,3375.3,1906,1398.8,127.6,2213.3,1615.4,1120.1,243.5,500.4,826.2,1172.1,5741.4,3230.9,1726.3,1296.4,125.9,1974.8,1482.8,992.4,129.703,107.749,90.903,77.734,73.289,87.995,107.5,119.735,196.93,115.653,135,146.53,59.55,353.82,0.77,0.36,0.34,30.97,19.06,1.29,300,42.61,52.87,0.31,1.97,804.37,117,82,65,66,110,109,65,52,113,194,118,153,1244, ,2654.9,2114.2,3049.5,2693.5
41,dr2 Line 002,dr2 Line 002,,38.49,0.0558,21.63,0.0341,27.33,2.06,0.036,8.91,1.59,0,0,0.0435,100.1794,38.4211,0.0557,21.5913,0.034,27.2811,2.0563,0.0359,8.894,1.5872,0,0,0.0434,100,5.958,0.0065,3.946,0.0042,3.537,0.271,0.0045,2.057,0.263,0,0,0.0057,16.0529,42.3302,0.0462,14.0195,0.0148,25.1372,1.919,0.0318,14.6073,1.8737,0,0,0.0203,100,-15.6118,-16.7037,11.594,33.1711,0.0576,17.9802,0.0344,27.9821,1.9456,0.0325,8.2749,1.6147,0,0,0.0345,91.1276,63.852,0.1429,17.982,0.0757,183.851,4.136,0.0325,30.888,3.385,0,0,0.0963,304.4414,-13.4,64692.9,194474.8,334261.8,775.2,963.1,33745,-18.5,109.1,211.4,161526.8,11335.6,295.3,575.5,1214.8,0,6565.4,3597.3,1904.4,1448,122.5,2167.8,1607.4,1186.2,261.7,496.6,845.6,1218.1,5558.7,3164.4,1748.3,1318.8,100.7,2030.2,1495,1026.8,129.703,107.749,90.903,77.734,73.289,87.995,107.5,119.735,196.93,115.653,135,146.53,59.6,300,0.77,0.36,0.34,32.87,20.48,1.29,300,37.4,61.13,0.31,1.99,756.94,120,81,65,67,110,110,65,53,106,194,118,157,1246, ,2634.2,2125.8,3010.1,2686.2
42,dr2 Line 003,dr2 Line 003,,38.47,0.0659,21.59,0.0358,27.36,2.1,0.0326,8.94,1.59,0.0056,0,0.0544,100.2443,38.3762,0.0657,21.5374,0.0357,27.2933,2.0949,0.0325,8.9182,1.5861,0.0056,0,0.0543,100,5.953,0.0077,3.937,0.0044,3.541,0.276,0.0041,2.063,0.263,0.0017,0,0.0071,16.058,42.273,0.0545,13.9819,0.0156,25.1439,1.9547,0.0288,14.6443,1.8721,0.006,0,0.0253,100,-15.6098,-16.7037,11.594,33.155,0.0681,17.9382,0.0362,28.0225,1.9818,0.0294,8.2974,1.6118,0.0043,0,0.0432,91.1878,63.821,0.1688,17.94,0.0796,184.116,4.213,0.0294,30.972,3.379,0.0288,0,0.1205,304.8681,23.5,64870.7,194020.8,334099.8,814.6,1137.1,33690,1.7,136,191.5,161758.5,11550.2,273.8,597.9,1224.4,0,6541.8,3439.7,1896.2,1399.1,105.8,2180.1,1622.4,1121.9,260.3,542.5,821.3,1207.6,5616.4,3181.1,1681.2,1345.3,99.1,2044,1469.6,1002.7,129.703,107.749,90.903,77.734,73.289,87.995,107.5,119.735,196.93,115.653,135,146.53,59.54,285.27,0.77,0.36,0.34,31.36,17.39,1.29,10500.97,30.46,67.73,0.31,1.97,10938.22,118,83,65,67,110,109,64,53,102,195,118,154,1238, ,2635.2,2107.8,3045,2725.9
43,dr2 Line 004,dr2 Line 004,,38.5,0.0605,21.71,0.0388,27.38,2.07,0.0193,8.96,1.59,0,0,0.0498,100.3784,38.3549,0.0603,21.6282,0.0387,27.2768,2.0622,0.0192,8.9262,1.584,0,0,0.0496,100,5.948,0.007,3.954,0.0047,3.538,0.271,0.0024,2.064,0.262,0,0,0.0065,16.0576,42.2591,0.0499,14.044,0.0168,25.1344,1.9246,0.017,14.6608,1.87,0,0,0.0231,100,-15.6078,-16.7037,11.594,33.1696,0.0624,18.0472,0.0391,28.0342,1.9489,0.0174,8.3199,1.6108,0,0,0.0395,91.289,63.849,0.1548,18.049,0.0862,184.193,4.143,0.0174,31.056,3.377,0,0,0.1102,305.0356,-1.7,65044.5,195198.9,334247.1,883,1042.5,33671.3,-23.5,124.2,112.5,161826.4,11358.1,340.8,606,1290.9,0,6654.4,3501.8,2032.9,1482.3,109.1,2185.7,1576.3,1136.5,256.8,533.8,837.7,1166.7,5433.9,3055.2,1633.4,1299.3,124.2,2106.8,1509.2,1012.3,129.703,107.749,90.903,77.734,73.289,87.995,107.5,119.735,196.93,115.653,135,146.53,59.57,300,0.77,0.36,0.34,28.92,18.76,1.29,300,34.19,114.23,0.31,1.99,801.16,124,83,66,66,109,109,65,53,109,196,118,155,1253, ,2637.2,2113.5,3239.9,2900.8
44,dr2 Line 005,dr2 Line 005,,38.43,0.0698,21.59,0.0424,27.39,2.05,0.0224,8.98,1.59,0.0094,0.0016,0.0381,100.2137,38.3481,0.0697,21.544,0.0423,27.3316,2.0456,0.0224,8.9609,1.5866,0.0094,0.0016,0.038,100,5.949,0.0081,3.94,0.0052,3.546,0.269,0.0028,2.072,0.264,0.0028,0.0003,0.005,16.0642,42.2302,0.0577,13.9823,0.0184,25.1722,1.9082,0.0198,14.7102,1.8722,0.01,0.0011,0.0177,100,-15.6058,-16.7037,11.594,33.1161,0.0721,17.9402,0.0428,28.0488,1.9315,0.0202,8.3314,1.6204,0.0072,0.0015,0.0302,91.1623,63.746,0.1787,17.942,0.0942,184.289,4.106,0.0202,31.099,3.397,0.0489,0.0064,0.0843,305.0117,38.6,65135.2,194042,333711.2,963.9,1204,33869,33.6,95.7,131,161911,11256.1,273.7,641.5,1199,0,6599.5,3340.1,2020.2,1407.2,124.3,2273.7,1576.8,1157,236.8,492,832.9,1187.2,5452.6,3140.2,1719.6,1251.1,120.9,2040.3,1471,1049.5,129.703,107.749,90.903,77.734,73.289,87.995,107.5,119.735,196.93,115.653,135,146.53,59.55,165.87,0.77,0.36,0.34,26.54,16.34,1.29,341.01,43.49,98.91,0.31,2,697.23,115,82,65,66,109,108,66,52,111,197,117,157,1245, ,2665,2107.5,3123.4,2836.3
45,F-8_A5_line1 Line 001,F-8_McC_A5_line1,,54.37,0.1215,1.5679,1.63,2.19,0.0853,0.0488,17.79,19.1,1.48,0.0675,0.009,98.46,55.2204,0.1234,1.5924,1.6555,2.2243,0.0866,0.0496,18.0683,19.3987,1.5031,0.0686,0.0091,100,7.954,0.0134,0.2704,0.188,0.268,0.0106,0.0057,3.88,2.994,0.42,0.0126,0.0011,16.0178,51.0805,0.0858,0.8681,0.6054,1.7207,0.0679,0.0369,24.915,19.2275,1.3481,0.0405,0.0036,100,-6.7085,26.4072,10.801,50.9817,0.1169,1.3249,1.4825,2.1646,0.0776,0.0431,18.2713,18.8572,1.3303,0.0641,0.0071,94.7213,98.136,0.2899,1.325,3.264,14.222,0.1649,0.0431,68.202,39.533,9.007,0.2693,0.0199,234.4761,7131.1,142848.8,14329.4,513741.8,33446.4,1954,394129.6,1430.3,21.8,280.3,12494.5,451.6,322.3,594.3,1225.4,0,5507.8,2981.4,1954,1316.1,105.8,1969.1,1324.5,1002.2,236.7,584.2,683.2,1289.2,4807.8,2664.1,1868.4,1116.3,90.7,1809.6,1118,923.3,129.703,107.749,90.903,77.734,73.289,87.995,107.5,119.735,196.93,115.653,135,146.53,59.57,3.38,0.52,1.41,0.27,1.4,10.02,0.36,9.75,147.08,44.28,1.2,20.96,240.63,120,85,62,69,101,101,66,50,99,184,105,146,1188, ,292.1,481.8,367.6,575.8
46,F-8_A5_line1 Line 002,F-8_McC_A5_line1,,54.48,0.1188,1.5868,1.62,2.2,0.087,0.0606,17.78,19.18,1.44,0.0672,0.0047,98.6251,55.2395,0.1205,1.6089,1.6426,2.2307,0.0882,0.0614,18.0279,19.4474,1.4601,0.0681,0.0048,100,7.956,0.0131,0.2731,0.187,0.268,0.0108,0.0071,3.871,3.001,0.409,0.0125,0.0006,16.0092,51.1049,0.0838,0.8772,0.6008,1.7259,0.0691,0.0457,24.8626,19.2783,1.3096,0.0402,0.0019,100,-6.7085,26.4218,10.8015,51.0954,0.1144,1.3412,1.4771,2.1725,0.0791,0.0536,18.2652,18.9369,1.2973,0.0638,0.0038,94.9001,98.355,0.2836,1.3413,3.252,14.274,0.1682,0.0536,68.179,39.7,8.783,0.2679,0.0105,234.6681,6954.1,142798.8,14505,514886.5,33314.8,1911.3,395797.6,1423.8,11.8,348,12539.9,460.6,373.2,561.4,1250.6,0,5572.4,2924.9,1870.9,1319.6,95.8,1914.6,1351.5,1003.5,257.2,573.2,709.4,1304.4,4747,2795.4,1773.4,1312.8,92.4,1807,1134.6,853.9,129.703,107.749,90.903,77.734,73.289,87.995,107.5,119.735,196.93,115.653,135,146.53,59.49,3.44,0.52,1.4,0.27,1.41,10.26,0.36,10.05,267.52,35.64,1.2,20.3,352.37,127,84,63,70,101,102,65,52,98,183,106,144,1195, ,289.1,474,351.3,563.1
47,F-8_A5_line1 Line 003,F-8_McC_A5_line1,,54.48,0.1219,1.5751,1.62,2.19,0.0937,0.0647,17.78,19.05,1.45,0.0687,0,98.4941,55.313,0.1238,1.5992,1.6448,2.2235,0.0951,0.0657,18.0518,19.3413,1.4722,0.0698,0,100,7.964,0.0134,0.2714,0.187,0.268,0.0116,0.0076,3.875,2.984,0.412,0.0128,0,16.0068,51.1695,0.0861,0.8719,0.6015,1.7203,0.0745,0.0489,24.894,19.1718,1.3204,0.0412,0,100,-6.7085,26.4364,10.8015,51.0866,0.1173,1.3312,1.473,2.164,0.0852,0.0572,18.2627,18.8053,1.3082,0.0652,0,94.7558,98.338,0.2909,1.3313,3.243,14.218,0.1811,0.0572,68.17,39.424,8.857,0.2739,0,234.3844,7012.4,142779.1,14398.1,514798.2,33222.9,1960.3,393041.3,1455.9,-3.4,371.5,12491.6,496,332.9,590.1,1239.1,0,5642.2,2893.4,1980.5,1281.1,97.5,1869.5,1331.5,988.6,232,593.5,717.9,1328.2,4895.8,2619.4,1834.2,1203.8,116,1736.7,1178.6,849,129.703,107.749,90.903,77.734,73.289,87.995,107.5,119.735,196.93,115.653,135,146.53,59.48,3.41,0.52,1.41,0.27,1.41,9.9,0.36,9.69,300,33,1.21,18.92,380.1,120,86,63,70,102,100,67,50,104,180,106,143,1191, ,290.9,475.8,344.6,558.2
48,F-8_A5_line1 Line 004,F-8_McC_A5_line1,,54.63,0.1232,1.5829,1.63,2.2,0.08,0.0467,17.82,19.1,1.5,0.0702,0.0086,98.7916,55.2982,0.1247,1.6023,1.6499,2.2269,0.081,0.0473,18.038,19.3336,1.5183,0.0711,0.0087,100,7.963,0.0135,0.2719,0.188,0.268,0.0099,0.0055,3.871,2.983,0.423,0.0131,0.0011,16.011,51.1623,0.0868,0.8737,0.6035,1.7231,0.0635,0.0352,24.878,19.1667,1.3619,0.0419,0.0034,100,-6.7085,26.4511,10.8015,51.2409,0.1185,1.3379,1.4816,2.1696,0.0727,0.0413,18.3016,18.8534,1.3448,0.0666,0.0068,95.0358,98.635,0.2939,1.338,3.262,14.255,0.1546,0.0413,68.315,39.525,9.105,0.28,0.019,235.2238,7208.7,143083.9,14469.5,516354.5,33421.9,1980.8,394055.8,1488.2,21.9,267.4,12524,423.7,307.7,591.9,1198.9,0,5459.9,2910.7,1935.4,1232.6,92.5,1982.5,1314.9,1010.6,252.2,591.9,692.8,1257.8,4713.3,2658.5,1752.1,1168.7,89.1,1836.2,1146.8,874.4,129.703,107.749,90.903,77.734,73.289,87.995,107.5,119.735,196.93,115.653,135,146.53,59.47,3.36,0.52,1.4,0.27,1.4,9.86,0.36,9.42,148.91,46.42,1.2,22.05,245.17,121,86,62,68,100,100,65,49,96,185,105,145,1182, ,292.6,486,339.7,561.6
49,F-8_A5_line1 Line 005,F-8_McC_A5_line1,,54.64,0.1206,1.5692,1.63,2.22,0.0839,0.0664,17.79,19.16,1.48,0.0699,0,98.83,55.2869,0.122,1.5878,1.6493,2.2463,0.0849,0.0672,18.0006,19.3868,1.4975,0.0707,0,100,7.963,0.0132,0.2696,0.188,0.27,0.0104,0.0078,3.864,2.993,0.417,0.013,0,16.009,51.1563,0.0849,0.8658,0.6033,1.7383,0.0665,0.05,24.8287,19.2211,1.3434,0.0417,0,100,-6.7085,26.4657,10.802,51.2549,0.1161,1.3264,1.4839,2.193,0.0763,0.0587,18.266,18.9207,1.3258,0.0664,0,95.088,98.662,0.2878,1.3265,3.267,14.409,0.1621,0.0587,68.182,39.666,8.976,0.2789,0,235.276,7107.3,142805.3,14345.8,516495.1,33474.6,1939.1,395457.5,1481.7,-10.1,381.8,12658.9,444,344.8,592,1330.3,0,5457.5,2951.6,2087.1,1279.8,102.6,1939.1,1313.5,968.7,223.7,603.8,713.1,1283.2,4855.4,2711.1,1826.4,1192.4,94.2,1765.9,1108.3,883,129.703,107.749,90.903,77.734,73.289,87.995,107.5,119.735,196.93,115.653,135,146.53,59.46,3.39,0.52,1.41,0.27,1.4,10.1,0.36,9.53,300,32.63,1.19,20.97,381.77,120,86,64,69,101,101,67,50,100,182,104,144,1188, ,292.6,479.3,336.4,555
50,F-8_A5_line1 Line 006,F-8_McC_A5_line1,,54.45,0.12,1.5781,1.63,2.18,0.0926,0.0501,17.75,19.07,1.48,0.0673,0,98.4681,55.2971,0.1219,1.6027,1.6554,2.2139,0.094,0.0509,18.0261,19.3667,1.503,0.0683,0,100,7.962,0.0132,0.272,0.188,0.267,0.0115,0.0059,3.869,2.988,0.42,0.0126,0,16.0092,51.1614,0.0848,0.8739,0.6055,1.7131,0.0737,0.0379,24.8618,19.1995,1.3482,0.0403,0,100,-6.7085,26.4803,10.802,51.0606,0.1155,1.3339,1.483,2.159,0.0842,0.0443,18.2276,18.8286,1.3334,0.0639,0,94.734,98.288,0.2864,1.334,3.265,14.185,0.179,0.0443,68.039,39.473,9.028,0.2684,0,234.3901,7147.9,142506.3,14426.7,514537.5,33453.1,1930.5,393530.3,1426.9,-15.1,287.1,12462.7,490.2,345.8,606,1198.6,0,5689.1,3031.7,1969.1,1289.2,104.1,2022.8,1344.6,931.7,266.9,584.2,767.2,1264.1,4710.4,2638.9,1767.7,1146.6,112.5,1791.2,1171.7,831,129.703,107.749,90.903,77.734,73.289,87.995,107.5,119.735,196.93,115.653,135,146.53,59.57,3.39,0.52,1.4,0.27,1.4,10.14,0.36,9.78,300,43.28,1.21,18.8,390.55,126,86,63,69,101,101,66,50,105,185,106,140,1198, ,292.1,486.8,335.7,562.4
51,F-8_A5_line1 Line 007,F-8_McC_A5_line1,,54.64,0.1221,1.5852,1.65,2.2,0.0908,0.0484,17.82,19.1,1.46,0.0659,0.004,98.7864,55.3113,0.1236,1.6047,1.6703,2.227,0.0919,0.049,18.0389,19.3346,1.4779,0.0667,0.004,100,7.963,0.0134,0.2723,0.191,0.269,0.0112,0.0057,3.87,2.983,0.414,0.0122,0.0005,16.0053,51.1786,0.086,0.8751,0.611,1.7234,0.072,0.0365,24.8814,19.1693,1.3258,0.0394,0.0016,100,-6.7085,26.4949,10.8025,51.2523,0.1175,1.3399,1.5048,2.1784,0.0826,0.0428,18.3005,18.8587,1.3169,0.0625,0.0032,95.06,98.657,0.2913,1.34,3.313,14.313,0.1755,0.0428,68.311,39.536,8.916,0.2627,0.0088,235.1671,7059.7,143074.9,14492.8,516471,33944.5,1963,394163.2,1396.1,10.1,277.5,12575.3,481.1,388.6,568.5,1217.8,0,5535.7,2861.2,2001.7,1266.6,107.7,1961.3,1350.7,977.3,272.5,545,758.6,1263.3,4856.2,2634.1,1766.2,1253.2,85.8,1801.5,1145.5,874.7,129.703,107.749,90.903,77.734,73.289,87.995,107.5,119.735,196.93,115.653,135,146.53,59.45,3.42,0.52,1.4,0.27,1.39,9.88,0.36,10.07,321.08,44.48,1.2,19.53,413.6,130,83,64,69,102,100,66,51,99,184,106,144,1198, ,287.6,486.1,331.4,553.4
52,F-8_A5_line1 Line 008,F-8_McC_A5_line1,,54.59,0.1215,1.5789,1.64,2.2,0.0982,0.0385,17.73,19.17,1.47,0.0684,0.0095,98.715,55.3006,0.1231,1.5995,1.6613,2.2286,0.0995,0.039,17.9608,19.4195,1.4891,0.0693,0.0096,100,7.964,0.0133,0.2715,0.189,0.269,0.0121,0.0045,3.855,2.997,0.416,0.0127,0.0012,16.0053,51.1823,0.0857,0.8724,0.6079,1.7251,0.078,0.029,24.7802,19.2585,1.3362,0.0409,0.0038,100,-6.7085,26.5095,10.8025,51.2175,0.117,1.335,1.4902,2.1792,0.0893,0.034,18.2041,18.9283,1.3209,0.065,0.0076,94.9879,98.59,0.29,1.3351,3.281,14.318,0.1898,0.034,67.951,39.682,8.943,0.273,0.0211,234.908,7080.2,142321.4,14439.4,516115.3,33615.7,1954.9,395617.8,1450.7,23.5,221.9,12578.6,521.1,337.9,623.6,1267.4,0,5500.1,2988.7,1958.3,1274.2,105.9,2017.2,1359.9,996.8,258.9,611.9,717.8,1262.4,4790.7,2682.8,1793.6,1141.4,74,1818.8,1139.7,808.5,129.703,107.749,90.903,77.734,73.289,87.995,107.5,119.735,196.93,115.653,135,146.53,59.49,3.4,0.52,1.4,0.27,1.4,10.03,0.36,9.63,133.09,56.03,1.2,18.02,235.35,124,87,63,69,101,101,66,49,95,186,106,142,1189, ,284.1,482.4,1198.5,3111.4
53,F-8_A5_line1 Line 009,F-8_McC_A5_line1,,54.69,0.1264,1.5746,1.63,2.21,0.0857,0.0672,17.81,19.18,1.47,0.0675,0,98.9114,55.2919,0.1278,1.5919,1.6479,2.2343,0.0866,0.0679,18.006,19.3911,1.4862,0.0682,0,100,7.963,0.0138,0.2702,0.187,0.269,0.0106,0.0079,3.866,2.993,0.416,0.0125,0,16.009,51.1593,0.0889,0.8681,0.6028,1.729,0.0679,0.0506,24.8353,19.2247,1.3332,0.0403,0,100,-6.7085,26.5241,10.803,51.3027,0.1216,1.3309,1.482,2.1832,0.0779,0.0594,18.2927,18.9402,1.3246,0.064,0,95.1793,98.754,0.3016,1.331,3.263,14.344,0.1656,0.0594,68.282,39.707,8.968,0.2691,0,235.4447,7099.9,143014.5,14394.8,516975.4,33436.4,2032.6,395869.2,1430.7,-13.4,385,12602.5,453.9,322.8,578.3,1276.1,0,5569.9,2880,1983.9,1339.9,114.3,1975.4,1321.4,1010.4,267.3,576.7,729.7,1272.7,4924.3,2572.3,1773.7,1170.1,99.2,1709.8,1163.4,803.6,129.703,107.749,90.903,77.734,73.289,87.995,107.5,119.735,196.93,115.653,135,146.53,59.48,3.4,0.52,1.41,0.27,1.41,9.56,0.36,9.86,300,32.19,1.2,20.4,380.58,124,84,64,69,102,99,66,50,104,182,106,142,1192, ,292.5,472.4,2194,1755.2
54,F-8_A5_line1 Line 010,F-8_McC_A5_line1,,54.65,0.1257,1.5925,1.64,2.2,0.0861,0.058,17.71,19.04,1.48,0.07,0.008,98.6603,55.3921,0.1274,1.6141,1.6623,2.2299,0.0873,0.0588,17.9505,19.2985,1.5001,0.071,0.0081,100,7.973,0.0138,0.2738,0.189,0.268,0.0106,0.0068,3.851,2.977,0.42,0.013,0.001,15.997,51.2782,0.0887,0.8806,0.6083,1.7264,0.0684,0.0438,24.7714,19.1427,1.3463,0.0419,0.0032,100,-6.7085,26.5388,10.803,51.2684,0.121,1.3466,1.4907,2.1714,0.0783,0.0513,18.1888,18.7986,1.3342,0.0664,0.0064,94.9221,98.688,0.3,1.3467,3.282,14.267,0.1665,0.0513,67.894,39.41,9.033,0.2792,0.0178,234.7355,7152.2,142201.7,14564.5,516628.6,33624.8,2022.2,392906.5,1483.5,20.1,332.3,12534,456.5,300.4,565.5,1218.3,0,5433.8,2899.8,1834.2,1228.4,82.2,1926.5,1344.2,993.5,236.6,602.5,725,1260.3,4715.6,2597.8,1894.6,1225,95.7,1736.9,1144.5,891.1,129.703,107.749,90.903,77.734,73.289,87.995,107.5,119.735,196.93,115.653,135,146.53,59.59,3.37,0.52,1.39,0.27,1.4,9.62,0.36,9.49,158.62,36.91,1.2,20.59,243.74,118,85,63,68,100,100,65,50,96,181,106,145,1177, ,290.3,478.3,914.6,1384.5
55,F-8_A5_line1 Line 011,F-8_McC_A5_line1,,54.59,0.1212,1.582,1.63,2.22,0.0856,0.0537,17.78,19.09,1.47,0.0673,0,98.6898,55.3147,0.1228,1.603,1.6516,2.2495,0.0867,0.0544,18.016,19.3434,1.4895,0.0682,0,100,7.965,0.0133,0.272,0.188,0.271,0.0106,0.0063,3.867,2.985,0.415,0.0125,0,16.0057,51.1823,0.0855,0.8741,0.6042,1.7407,0.068,0.0405,24.8501,19.1782,1.3362,0.0403,0,100,-6.7085,26.5534,10.8035,51.2045,0.1166,1.3372,1.4848,2.1967,0.0778,0.0475,18.2617,18.8515,1.3185,0.0639,0,94.9607,98.565,0.2892,1.3373,3.269,14.433,0.1655,0.0475,68.166,39.521,8.927,0.2684,0,234.9889,7067.9,142772.3,14462,515988.6,33495.3,1948.6,394013.1,1425.7,-3.4,309.4,12679.9,453.9,329.5,617,1271,0,5603.6,2952.3,1857.8,1303,105.9,1935.1,1333.2,956.6,282.5,613.7,714.5,1292.9,4840.3,2679.9,1750.2,1173.5,97.5,1829.2,1146.6,877.6,129.703,107.749,90.903,77.734,73.289,87.995,107.5,119.735,196.93,115.653,135,146.53,59.48,3.41,0.52,1.4,0.27,1.41,10.04,0.36,9.84,300,40.22,1.19,20.51,389.17,126,87,63,69,102,101,65,50,102,184,106,143,1198, ,287.5,479.1,1664.4,768.3
56,F-8_A5_line1 Line 012,F-8_McC_A5_line1,,54.76,0.1198,1.5827,1.64,2.21,0.0877,0.0469,17.82,19.08,1.43,0.0697,0,98.8468,55.3989,0.1212,1.6012,1.6591,2.2358,0.0887,0.0474,18.0279,19.3026,1.4467,0.0705,0,100,7.972,0.0131,0.2716,0.189,0.269,0.0108,0.0055,3.869,2.977,0.404,0.0129,0,15.9939,51.2586,0.0843,0.8731,0.6069,1.7301,0.0695,0.0353,24.8657,19.1371,1.2977,0.0416,0,100,-6.7085,26.568,10.8035,51.3682,0.1153,1.3381,1.4902,2.1828,0.0797,0.0415,18.3174,18.8377,1.2872,0.0661,0,95.1242,98.88,0.2858,1.3382,3.281,14.342,0.1695,0.0415,68.374,39.492,8.715,0.2778,0,235.1968,6899.9,143207.8,14472.7,517633.3,33619.9,1926,393724.2,1476.9,-8.4,269.1,12600.5,464.3,317.9,585.4,1307,0,5608.1,2994.1,1946.2,1276.7,99.2,2000,1362.5,1036.2,243.9,592.1,751.9,1281.8,4688,2539.9,1850.3,1226.2,114.4,1808.2,1170.7,844.4,129.703,107.749,90.903,77.734,73.289,87.995,107.5,119.735,196.93,115.653,135,146.53,59.45,3.44,0.52,1.41,0.27,1.4,10.07,0.36,9.6,300,46.14,1.2,20.27,394.68,121,85,65,69,101,100,66,50,104,185,107,145,1198, ,297.7,482.8,1497.1,2211.9
57,F-8_A5_line1 Line 013,F-8_McC_A5_line1,,54.85,0.1233,1.5986,1.63,2.22,0.0899,0.0482,17.83,19.2,1.49,0.0714,0.0029,99.1543,55.3178,0.1244,1.6122,1.6439,2.2389,0.0907,0.0486,17.9821,19.3638,1.5027,0.072,0.0029,100,7.965,0.0135,0.2736,0.188,0.269,0.0111,0.0056,3.861,2.987,0.42,0.0132,0.0004,16.0074,51.1927,0.0865,0.8793,0.6014,1.7328,0.0711,0.0362,24.8069,19.2011,1.3482,0.0425,0.0011,100,-6.7085,26.5826,10.804,51.4674,0.1186,1.3515,1.4875,2.1903,0.0818,0.0426,18.319,18.9512,1.3396,0.0678,0.0023,95.4196,99.071,0.2942,1.3516,3.275,14.391,0.1738,0.0426,68.38,39.73,9.07,0.2848,0.0064,236.0704,7180.8,143219.5,14617.3,518634.2,33554.3,1983.2,396097.6,1513.9,6.7,277.5,12642.6,476,343.1,607.2,1239.7,0,5628.3,2950.4,1889,1241.4,119.4,2011.8,1312,965.5,267.5,580.3,753.6,1283.4,4931.9,2694.7,1720.8,1162.3,109.3,1809.9,1172.4,893.2,129.703,107.749,90.903,77.734,73.289,87.995,107.5,119.735,196.93,115.653,135,146.53,59.45,3.38,0.52,1.4,0.27,1.41,9.9,0.36,9.29,476.19,45,1.2,19.72,568.64,126,86,64,69,102,101,65,49,107,185,106,144,1204, ,291,482.8,1207.7,1525.7
58,F-8_A5_line1 Line 014,F-8_McC_A5_line1,,54.78,0.1172,1.5823,1.63,2.21,0.0939,0.0535,17.82,19.17,1.52,0.0699,0,99.0468,55.3072,0.1183,1.5975,1.6457,2.2313,0.0948,0.054,17.9915,19.3545,1.5346,0.0706,0,100,7.965,0.0128,0.2712,0.188,0.269,0.0116,0.0063,3.863,2.987,0.428,0.013,0,16.0149,51.1775,0.0823,0.8712,0.602,1.7267,0.0743,0.0402,24.8173,19.1899,1.3767,0.0417,0,100,-6.7085,26.5972,10.804,51.3952,0.1128,1.3375,1.4875,2.1836,0.0853,0.0473,18.3019,18.9293,1.3639,0.0663,0,95.3105,98.932,0.2797,1.3376,3.275,14.347,0.1814,0.0473,68.316,39.684,9.234,0.2786,0,235.9126,7311.3,143085.6,14466.1,517908.2,33558.1,1885,395634.8,1479.7,-10.1,307.7,12604.7,497.7,324.5,583.5,1276.3,0,5651.6,2988.1,1905.2,1333.4,105.9,1967.4,1333.4,1025.7,230.4,571.7,729.8,1320,4783.9,2663.5,1807.6,1178.8,105.9,1752.1,1119.9,818.9,129.703,107.749,90.903,77.734,73.289,87.995,107.5,119.735,196.93,115.653,135,146.53,59.47,3.33,0.52,1.4,0.27,1.4,10.35,0.36,9.59,300,40.15,1.2,18.92,387.49,119,84,64,70,102,101,66,50,103,183,105,143,1190, ,280.8,496,1323.4,889.5
59,F-8_A5_line1 Line 015,F-8_McC_A5_line1,,54.73,0.1201,1.5798,1.64,2.2,0.0829,0.0573,17.81,19.19,1.51,0.0723,0.0011,98.9935,55.2865,0.1213,1.5959,1.6567,2.2224,0.0837,0.0579,17.9911,19.3851,1.5254,0.073,0.0011,100,7.963,0.0131,0.2709,0.189,0.268,0.0102,0.0067,3.862,2.992,0.425,0.0134,0.0001,16.0134,51.1601,0.0844,0.8703,0.606,1.7199,0.0656,0.0431,24.8176,19.2209,1.3685,0.0431,0.0004,100,-6.7085,26.6118,10.8045,51.3438,0.1156,1.3354,1.4939,2.1751,0.0754,0.0507,18.2855,18.9455,1.3537,0.0687,0.0009,95.2439,98.833,0.2866,1.3355,3.289,14.291,0.1602,0.0507,68.255,39.718,9.165,0.2885,0.0024,235.6749,7256.5,142957.1,14442.4,517389.4,33702.3,1931,395976.5,1532.4,3.4,329.7,12555.1,439,296,585.4,1281.8,0,5695.5,2910,1902.4,1236.3,92.5,2016.8,1320.4,968.9,252.3,566.9,718.3,1290.2,4824.2,2640.9,1894,1196,106,1717.4,1153.9,878,129.703,107.749,90.903,77.734,73.289,87.995,107.5,119.735,196.93,115.653,135,146.53,59.45,3.35,0.52,1.4,0.27,1.4,10.06,0.36,9.23,1187.63,37.65,1.2,21.18,1274.25,120,84,64,69,102,100,66,50,101,183,106,143,1188, ,287.6,481.1,502.9,629.1
60,F-8_A5_line1 Line 016,F-8_McC_A5_line1,,54.91,0.1209,1.5837,1.64,2.22,0.0947,0.0515,17.83,19.25,1.51,0.0707,0.0082,99.2897,55.3028,0.1218,1.595,1.6517,2.2359,0.0954,0.0519,17.9576,19.3877,1.5208,0.0712,0.0083,100,7.965,0.0132,0.2707,0.189,0.269,0.0116,0.006,3.855,2.991,0.425,0.0131,0.001,16.0096,51.1843,0.0848,0.87,0.6043,1.7307,0.0748,0.0386,24.7757,19.2269,1.3646,0.042,0.0032,100,-6.7085,26.6265,10.8045,51.5344,0.1163,1.3389,1.4966,2.1927,0.0861,0.0455,18.3102,19.0042,1.3597,0.0672,0.0066,95.5583,99.2,0.2884,1.339,3.295,14.407,0.1831,0.0455,68.347,39.841,9.206,0.2822,0.0183,236.4525,7289.1,143150.4,14482.2,519307.9,33764.9,1943.1,397206.6,1500.3,20.2,294.7,12657,501.8,330,567.4,1234.2,0,5490.8,2963.5,1981.8,1267.9,109.4,1949.8,1313.3,969.9,239.1,579.2,754.3,1274.6,4691,2683.9,1853.8,1170.2,85.9,1764.6,1156.8,867.2,129.703,107.749,90.903,77.734,73.289,87.995,107.5,119.735,196.93,115.653,135,146.53,59.39,3.34,0.52,1.4,0.27,1.4,10.08,0.36,9.41,158.99,41.75,1.2,18.75,247.47,121,84,64,69,101,101,67,50,99,183,106,143,1188, ,284.6,474.8,427.7,646.6
61,F-8_A5_line1 Line 017,F-8_McC_A5_line1,,54.76,0.1257,1.5837,1.64,2.2,0.0929,0.0611,17.76,19.12,1.48,0.0681,0,98.8915,55.3738,0.1271,1.6015,1.6584,2.2247,0.0939,0.0618,17.9591,19.3343,1.4966,0.0689,0,100,7.971,0.0138,0.2717,0.189,0.268,0.0115,0.0072,3.854,2.982,0.419,0.0127,0,15.9999,51.2522,0.0885,0.8736,0.6068,1.7221,0.0737,0.046,24.7789,19.1748,1.343,0.0407,0,100,-6.7085,26.6411,10.8045,51.3811,0.121,1.339,1.4925,2.1763,0.0844,0.054,18.2429,18.8787,1.3349,0.0647,0,95.1696,98.905,0.3,1.3391,3.286,14.299,0.1795,0.054,68.096,39.578,9.038,0.2718,0,235.3464,7156.3,142625.2,14482.3,517764.7,33667.2,2021.8,394586.6,1443.7,-15.1,351.3,12563,492.4,289.1,610.1,1300.8,0,5731.1,2929.4,2001.7,1292.4,136.1,1916,1321,993.3,206.7,591.6,726,1295.8,4904.2,2653.8,1833.6,1193.3,109.2,1833.6,1171.4,845.4,129.703,107.749,90.903,77.734,73.289,87.995,107.5,119.735,196.93,115.653,135,146.53,59.5,3.36,0.52,1.4,0.27,1.4,9.69,0.36,9.75,300,35.52,1.2,19.08,382.55,113,86,64,69,103,100,67,50,111,183,106,143,1195, ,289.1,480.7,453.8,637
62,F-8_A5_line1 Line 018,F-8_McC_A5_line1,,54.75,0.1179,1.59,1.64,2.19,0.0825,0.044,17.82,19.13,1.46,0.072,0.0049,98.9013,55.3582,0.1192,1.6077,1.6582,2.2143,0.0834,0.0445,18.018,19.3425,1.4762,0.0728,0.005,100,7.968,0.0129,0.2727,0.189,0.267,0.0102,0.0052,3.866,2.984,0.411,0.0134,0.0006,16,51.2226,0.083,0.8767,0.6066,1.7135,0.0654,0.0331,24.8527,19.1772,1.3243,0.043,0.0019,100,-6.7085,26.6557,10.805,51.3666,0.1135,1.3443,1.4911,2.1675,0.075,0.0389,18.3112,18.8887,1.3104,0.0683,0.0039,95.1794,98.877,0.2814,1.3444,3.283,14.241,0.1594,0.0389,68.351,39.599,8.872,0.2871,0.0108,235.345,7024,143159.1,14540.4,517620.6,33636.4,1895.5,394792.5,1525.8,11.8,252.1,12512.2,436.9,315.9,591.5,1238.4,0,5536.9,3001.2,1939.2,1221.6,109.2,1925.7,1339.3,981.3,221.8,593.2,720.9,1256.9,4807.6,2681.9,1793,1157.8,89.1,1850.1,1130.9,895.7,129.703,107.749,90.903,77.734,73.289,87.995,107.5,119.735,196.93,115.653,135,146.53,59.51,3.4,0.52,1.4,0.27,1.4,10.31,0.36,9.2,266.31,48.87,1.2,21.41,364.65,117,86,63,68,101,101,66,49,100,184,105,145,1185, ,287.4,487.3,356.2,650.3
63,F-8_A5_line1 Line 019,F-8_McC_A5_line1,,54.79,0.1176,1.5941,1.63,2.19,0.0886,0.0544,17.83,19.17,1.5,0.0697,0.0072,99.0416,55.3202,0.1187,1.6095,1.6458,2.2112,0.0895,0.0549,18.0025,19.3555,1.5145,0.0704,0.0073,100,7.965,0.0129,0.2731,0.187,0.267,0.0109,0.0064,3.864,2.986,0.423,0.0129,0.0009,16.0091,51.1892,0.0826,0.8777,0.602,1.7112,0.0701,0.0409,24.8323,19.1908,1.3587,0.0415,0.0028,100,-6.7085,26.6703,10.805,51.4035,0.1132,1.3476,1.483,2.1673,0.0805,0.0481,18.315,18.9278,1.3498,0.0662,0.0057,95.3078,98.948,0.2807,1.3477,3.265,14.24,0.1712,0.0481,68.365,39.681,9.139,0.2781,0.016,235.7798,7235.6,143188.2,14575.4,517992.3,33450.5,1891.7,395612.9,1478.1,18.5,312.8,12510.5,469.1,324.5,576.8,1252.7,0,5649.9,2919.1,2009.4,1330.1,90.8,1940.5,1326.7,993.8,240.5,578.4,778.5,1237.6,4775.5,2764.4,1787.5,1153.5,85.8,1762.2,1158.6,854.2,129.703,107.749,90.903,77.734,73.289,87.995,107.5,119.735,196.93,115.653,135,146.53,59.47,3.35,0.52,1.4,0.27,1.41,10.34,0.36,9.57,173.07,39.5,1.2,19.95,260.94,121,85,64,68,102,101,66,50,95,182,106,143,1183, ,287.5,489.3,442.2,581.8
64,F-8_A5_line1 Line 020,F-8_McC_A5_line1,,54.73,0.1249,1.5795,1.64,2.21,0.0977,0.0586,17.83,19.11,1.47,0.0681,0.0035,98.9223,55.3263,0.1263,1.5967,1.6579,2.2341,0.0988,0.0592,18.0242,19.3182,1.486,0.0688,0.0035,100,7.966,0.0137,0.271,0.189,0.269,0.0121,0.0069,3.868,2.98,0.415,0.0127,0.0004,16.0038,51.194,0.0879,0.8707,0.6065,1.7289,0.0774,0.0441,24.8619,19.1535,1.3331,0.0406,0.0014,100,-6.7085,26.6849,10.8055,51.337,0.1202,1.3351,1.4907,2.1854,0.0889,0.0518,18.3123,18.8668,1.3219,0.0647,0.0028,95.1775,98.82,0.2981,1.3352,3.282,14.359,0.1889,0.0518,68.355,39.553,8.95,0.2717,0.0077,235.4724,7085.7,143168.1,14440.3,517321,33626.9,2008.4,394336.1,1443.7,8.4,336.1,12615.1,517.7,354.6,616.8,1255.5,0,5568.1,2884,1966.4,1312.6,122.7,1983.2,1321,924.4,250.4,591.6,719.3,1294.1,4789.9,2588.2,1882.3,1183.2,90.8,1781.5,1163,840.3,129.703,107.749,90.903,77.734,73.289,87.995,107.5,119.735,196.93,115.653,135,146.53,59.5,3.4,0.52,1.4,0.27,1.4,9.67,0.36,9.76,380.85,37.04,1.2,17.94,463.81,125,86,63,69,101,99,67,50,103,184,106,140,1193, ,294.1,482.4,421.9,638.7
65,F-8_A5_line1 Line 021,F-8_McC_A5_line1,,54.82,0.1182,1.5647,1.64,2.19,0.0895,0.0645,17.77,19.22,1.51,0.0704,0,99.0573,55.3417,0.1193,1.5796,1.6556,2.2108,0.0904,0.0651,17.9391,19.4029,1.5244,0.0711,0,100,7.97,0.0129,0.2682,0.188,0.266,0.011,0.0075,3.851,2.994,0.425,0.0131,0,16.0067,51.2186,0.0831,0.8616,0.6057,1.7112,0.0708,0.0485,24.7494,19.2414,1.3678,0.042,0,100,-6.7085,26.6995,10.8055,51.4414,0.1138,1.323,1.4898,2.1656,0.0813,0.057,18.2464,18.977,1.3543,0.0668,0,95.3164,99.021,0.2821,1.3231,3.28,14.229,0.1729,0.057,68.109,39.784,9.169,0.2807,0,235.7078,7259.9,142651,14309.5,518375.1,33604.7,1900.8,396635.8,1492,0,370.1,12501.3,474.4,361.6,583.7,1285.1,0,5714,2871.3,1959.6,1313.7,119.4,1942.8,1349,989.1,254,556.8,736.8,1295.2,4841,2731.7,1823.4,1155.6,106,1717.4,1118.6,847.8,129.703,107.749,90.903,77.734,73.289,87.995,107.5,119.735,196.93,115.653,135,146.53,59.45,3.36,0.52,1.41,0.27,1.4,10.24,0.36,9.48,300,33.36,1.2,19.73,381.33,126,84,64,69,102,101,66,50,107,181,105,143,1198, ,287.6,484.4,368.4,671.2
66,F-8_A5_line1 Line 022,F-8_McC_A5_line1,,54.96,0.1198,1.5939,1.64,2.21,0.0966,0.0529,17.81,19.2,1.48,0.0665,0.0031,99.2328,55.3849,0.1207,1.6062,1.6527,2.2271,0.0973,0.0533,17.9477,19.3484,1.4914,0.067,0.0031,100,7.972,0.0131,0.2725,0.189,0.268,0.0119,0.0062,3.852,2.984,0.418,0.0123,0.0004,15.9994,51.2633,0.084,0.8762,0.6047,1.724,0.0763,0.0397,24.7636,19.1891,1.3384,0.0396,0.0012,100,-6.7085,26.7142,10.806,51.5765,0.1153,1.3478,1.4966,2.187,0.0878,0.0468,18.2962,18.9545,1.3349,0.0632,0.0025,95.509,99.281,0.2858,1.3479,3.295,14.369,0.1867,0.0468,68.295,39.737,9.038,0.2654,0.0069,236.1545,7155.1,143042,14578.1,519735.6,33764.5,1925.2,396168.1,1409.8,8.4,303.2,12624.2,512,347,589.5,1204.3,0,5573.5,2910.6,2044.8,1379.5,82.5,2024.6,1335.7,983.7,245.9,594.6,715.8,1293.6,4746.5,2652.9,1713,1170.6,96,1748.4,1179.1,850.6,129.703,107.749,90.903,77.734,73.289,87.995,107.5,119.735,196.93,115.653,135,146.53,59.37,3.38,0.52,1.4,0.27,1.4,10.1,0.36,10.03,392.97,40.93,1.2,18.42,480.98,124,86,63,69,101,100,66,51,96,184,107,143,1190, ,291.4,481.7,451.4,586.2
67,F-8_A5_line1 Line 023,F-8_McC_A5_line1,,54.94,0.1182,1.5976,1.64,2.2,0.0886,0.0474,17.77,19.2,1.46,0.0741,0,99.1359,55.4189,0.1192,1.6115,1.6543,2.2192,0.0894,0.0478,17.9249,19.3674,1.4727,0.0747,0,100,7.977,0.0129,0.2734,0.188,0.267,0.0109,0.0055,3.845,2.987,0.41,0.0137,0,15.9904,51.2992,0.083,0.8791,0.6054,1.718,0.0701,0.0356,24.7343,19.2096,1.3217,0.0441,0,100,-6.7085,26.7288,10.806,51.5687,0.1138,1.3514,1.4889,2.1739,0.0805,0.0419,18.2552,18.9545,1.3105,0.0703,0,95.4096,99.266,0.2821,1.3515,3.278,14.283,0.1712,0.0419,68.142,39.737,8.873,0.2954,0,235.7211,7024.4,142721.6,14615.6,519656.8,33589.6,1900.8,396163.2,1569.4,-3.4,272.5,12548.4,469.3,348.2,593.8,1241.4,0,5626.6,2925.1,1969.7,1295.2,131.2,2038.7,1322.1,910,296,651,721.6,1251.5,4861.2,2647.6,1878.9,1204.4,82.4,1741,1142.1,873,129.703,107.749,90.903,77.734,73.289,87.995,107.5,119.735,196.93,115.653,135,146.53,59.45,3.43,0.52,1.39,0.27,1.4,10.22,0.36,9.13,300,45.5,1.2,19.67,393.09,130,88,63,68,102,100,67,50,103,184,105,141,1201, ,287.6,489.5,358.3,578.6
68,F-8_A5_line1 Line 024,F-8_McC_A5_line1,,54.96,0.125,1.5824,1.64,2.19,0.0899,0.05,17.83,19.17,1.46,0.0673,0.009,99.1736,55.418,0.126,1.5956,1.6537,2.2082,0.0906,0.0504,17.9786,19.3297,1.4722,0.0679,0.0091,100,7.975,0.0136,0.2707,0.189,0.266,0.011,0.0058,3.856,2.981,0.411,0.0125,0.0011,15.9927,51.2854,0.0877,0.8702,0.605,1.7091,0.0711,0.0375,24.8021,19.1674,1.3208,0.0401,0.0036,100,-6.7085,26.7434,10.8065,51.5765,0.1203,1.3382,1.4957,2.1669,0.0817,0.0442,18.3171,18.9293,1.3147,0.0639,0.0072,95.4556,99.281,0.2984,1.3383,3.293,14.237,0.1737,0.0442,68.373,39.684,8.901,0.2685,0.02,235.9121,7047.9,143204.4,14474.3,519735.9,33742.6,2010.1,395636.7,1426.4,21.9,287.6,12508,476,365,587,1214.5,0,5661.9,2886.5,1979.8,1333.9,95.9,1974.8,1344,968.9,270.8,608.9,755.3,1263.3,4778.8,2600.5,1769.6,1202.7,89.2,1784.7,1123.6,861.2,129.703,107.749,90.903,77.734,73.289,87.995,107.5,119.735,196.93,115.653,135,146.53,59.45,3.42,0.52,1.4,0.27,1.4,9.67,0.36,9.91,142.73,43.13,1.2,19.62,233.63,128,86,64,69,102,100,66,51,97,184,105,143,1195, ,287.6,487.8,338.1,558.5
69,F-8_A5_line1 Line 025,F-8_McC_A5_line1,,54.92,0.1181,1.5896,1.64,2.19,0.086,0.0434,17.82,19.18,1.52,0.073,0.0017,99.1818,55.3731,0.1191,1.6027,1.6535,2.2081,0.0867,0.0438,17.967,19.3382,1.5325,0.0736,0.0017,100,7.971,0.0129,0.2719,0.188,0.266,0.0106,0.0051,3.856,2.983,0.429,0.0135,0.0002,16.0072,51.2457,0.0829,0.8742,0.605,1.709,0.068,0.0326,24.787,19.1765,1.3751,0.0435,0.0007,100,-6.7085,26.758,10.8065,51.5339,0.1137,1.344,1.4911,2.1646,0.0782,0.0384,18.3069,18.9383,1.3708,0.0693,0.0013,95.4505,99.199,0.2819,1.3441,3.283,14.222,0.1662,0.0384,68.335,39.703,9.281,0.291,0.0037,236.1483,7347.7,143125.2,14535.5,519306.6,33633.5,1900,395828,1546.6,3.4,249.1,12495.8,456.1,318.1,592.4,1247.1,0,5395.5,2977.1,1915.2,1262.2,121.2,1962.3,1368.2,1003,245.7,577.3,705.2,1240.3,4707.2,2660.7,1755.3,1139.3,104.3,1841.1,1127.6,854.9,129.703,107.749,90.903,77.734,73.289,87.995,107.5,119.735,196.93,115.653,135,146.53,59.42,3.33,0.52,1.4,0.27,1.4,10.27,0.36,9.13,821.84,49.71,1.2,20.53,919.96,121,85,63,68,100,101,65,49,107,185,106,144,1194, ,289.5,481.3,340,560.4
70,dr3 Line 001,dr3 Line 001,,38.69,0.0703,21.69,0.0352,27.47,2.09,0.0329,8.93,1.59,0.0152,0,0.034,100.6476,38.4411,0.0698,21.5504,0.035,27.2933,2.0766,0.0327,8.8725,1.5798,0.0151,0,0.0338,100,5.962,0.0081,3.939,0.0043,3.54,0.272,0.0041,2.052,0.263,0.0046,0,0.0044,16.0535,42.3512,0.0579,13.9926,0.0152,25.1479,1.9379,0.029,14.5716,1.8649,0.0161,0,0.0158,100,-15.6019,-16.7036,11.594,33.355,0.0725,18.0292,0.0355,28.1359,1.9663,0.0297,8.2902,1.6208,0.0116,0,0.027,91.5738,64.206,0.1799,18.031,0.0782,184.861,4.18,0.0297,30.945,3.398,0.0789,0,0.0754,306.0631,62.3,64813.3,195008.4,336118.8,800.8,1213,33879.5,-72.3,85.8,193.5,162414.2,11458.6,277.6,624.2,1224.8,0,6493.9,3314.3,2030.6,1483.8,129.5,2239.2,1599.9,1142.3,215.3,501.4,804.2,1147.4,5612.4,3179.7,1731.2,1357.7,117.8,2030.6,1448.5,1001,129.703,107.749,90.903,77.734,73.289,87.995,107.5,119.735,196.93,115.653,135,146.53,59.44,102.99,0.77,0.36,0.34,31.85,16.26,1.29,300,48.05,67.46,0.31,1.98,571.66,113,82,65,65,110,108,66,54,112,196,117,155,1243, ,2671.6,2108,3051.8,2819.6
71,dr3 Line 002,dr3 Line 002,,38.66,0.0623,21.73,0.0281,27.46,2.05,0.0187,8.96,1.6,0.0058,0.0019,0.0444,100.6212,38.4213,0.0619,21.5958,0.0279,27.2905,2.0373,0.0186,8.9047,1.5901,0.0058,0.0019,0.0441,100,5.957,0.0072,3.947,0.0034,3.539,0.268,0.0023,2.058,0.264,0.0017,0.0004,0.0058,16.0538,42.3262,0.0513,14.021,0.0122,25.1434,1.9011,0.0165,14.6233,1.877,0.0062,0.0013,0.0206,100,-15.5869,-16.7036,11.594,33.3213,0.0643,18.0682,0.0283,28.124,1.9319,0.0169,8.318,1.6261,0.0044,0.0018,0.0353,91.5405,64.141,0.1595,18.07,0.0623,184.783,4.107,0.0169,31.049,3.409,0.03,0.0076,0.0984,305.9337,23.5,65030.3,195422.3,335775.6,637.6,1075,33983.9,40.4,111,109.3,162345.2,11258.4,299.5,605.7,1250,0,6578.1,3490.9,1906.1,1401.4,127.9,2251,1606.7,1179.3,260.8,523.2,804.2,1191.1,5550.1,3134.3,1717.7,1322.3,122.8,2032.3,1534.3,1016.2,129.703,107.749,90.903,77.734,73.289,87.995,107.5,119.735,196.93,115.653,135,146.53,59.44,278.84,0.77,0.36,0.34,39.78,18.34,1.28,292.46,38.39,117.43,0.31,2,790.3,121,83,65,67,110,109,65,53,113,196,119,156,1257, ,2654.8,2097.9,3100.6,2740.6
72,dr3 Line 003,dr3 Line 003,,38.6,0.0667,21.65,0.0366,27.43,2.07,0.0327,8.94,1.6,0.0004,0.0001,0.0363,100.4628,38.4222,0.0664,21.5503,0.0364,27.3036,2.0605,0.0325,8.8988,1.5926,0.0004,0.0001,0.0361,100,5.959,0.0077,3.94,0.0045,3.542,0.271,0.0041,2.057,0.264,0.0001,0,0.0047,16.0541,42.324,0.055,13.9904,0.0159,25.1536,1.9226,0.0288,14.6126,1.8798,0.0004,0.0001,0.0169,100,-15.5719,-16.7036,11.594,33.2703,0.0688,17.9962,0.0369,28.0946,1.9531,0.0295,8.2955,1.6218,0.0003,0.0001,0.0288,91.396,64.043,0.1707,17.998,0.0812,184.59,4.152,0.0295,30.965,3.4,0.0021,0.0003,0.0804,305.5122,1.7,64856.2,194646,335264.8,832.3,1150.2,33899.4,1.7,90.8,191.7,162175.9,11380.5,311.1,620.5,1246,0,6460.4,3383.2,2061.5,1457.9,107.6,2234.7,1573.9,1161.9,264,538.1,849.2,1150.2,5604.5,3188.2,1700,1313.3,129.5,2022.9,1488.2,1019,129.703,107.749,90.903,77.734,73.289,87.995,107.5,119.735,196.93,115.653,135,146.53,59.47,3914.28,0.77,0.36,0.34,30.66,17.16,1.29,7035.61,45.06,67.81,0.31,1.99,11115.64,122,84,66,65,109,109,66,53,110,195,118,156,1253, ,2675.3,2091.8,3040.2,2700.5
73,dr3 Line 004,dr3 Line 004,,38.57,0.0716,21.7,0.029,27.39,2.08,0.0172,8.95,1.59,0.008,0.0001,0.0351,100.441,38.4007,0.0713,21.6047,0.0289,27.2697,2.0709,0.0171,8.9107,1.583,0.008,0.0001,0.0349,100,5.955,0.0083,3.948,0.0035,3.537,0.272,0.0021,2.06,0.262,0.0024,0,0.0046,16.0549,42.3033,0.0591,14.0267,0.0126,25.1242,1.9324,0.0152,14.6331,1.8686,0.0085,0.0001,0.0163,100,-15.5569,-16.7036,11.594,33.2433,0.0739,18.0382,0.0292,28.0511,1.9583,0.0155,8.3092,1.6123,0.0061,0.0001,0.0279,91.3651,63.991,0.1833,18.04,0.0644,184.304,4.163,0.0155,31.016,3.38,0.0413,0.0005,0.0778,305.2768,31.9,64962.2,195096.7,334990.8,660.6,1235.5,33694.7,3.4,87.4,100.9,161924.7,11412,305.9,601.8,1262.4,0,6693.6,3434.2,1948.2,1484.3,144.6,2234,1600.3,1149.8,213.5,506,838.8,1218.7,5617.8,3030.8,1746.5,1366.6,119.3,2089.4,1497.7,1045.6,129.703,107.749,90.903,77.734,73.289,87.995,107.5,119.735,196.93,115.653,135,146.53,59.49,195.25,0.77,0.36,0.34,38.75,15.96,1.29,4281.69,47.66,128.21,0.31,1.99,4712.58,115,82,66,67,110,108,65,54,115,197,118,156,1253, ,2662.6,2124.7,3069.4,2736.6
74,dr3 Line 005,dr3 Line 005,,38.63,0.0665,21.68,0.0345,27.39,2.1,0.0232,8.98,1.59,0.0083,0,0.0382,100.5407,38.4223,0.0661,21.5634,0.0343,27.2427,2.0887,0.0231,8.9317,1.5814,0.0083,0,0.038,100,5.957,0.0077,3.942,0.0042,3.532,0.274,0.0029,2.065,0.263,0.0025,0,0.005,16.0553,42.3159,0.0548,13.9962,0.0149,25.0926,1.9485,0.0204,14.6637,1.8663,0.0088,0,0.0177,100,-15.5419,-16.7036,11.594,33.2963,0.0686,18.0262,0.0348,28.045,1.9762,0.0209,8.3389,1.6204,0.0063,0,0.0303,91.464,64.093,0.1702,18.028,0.0767,184.264,4.201,0.0209,31.127,3.397,0.0429,0,0.0845,305.5052,33.6,65195.1,194973.1,335526.4,785.4,1147,33866.5,-67.3,95.9,136.2,161888.7,11515.3,309.5,654.2,1227.7,0,6463.2,3326.6,1977.8,1508.6,122.8,2209.9,1591,1155.4,245.5,516.3,835.9,1170.5,5625.6,3002,1683.5,1375.7,116,2100.6,1515.3,950.2,129.703,107.749,90.903,77.734,73.289,87.995,107.5,119.735,196.93,115.653,135,146.53,59.46,195.04,0.77,0.36,0.34,32.45,16.93,1.29,300,43,95.47,0.31,1.97,687.93,120,84,65,66,109,107,65,54,110,197,119,153,1249, ,2672.4,2095.5,3074.3,2751.4
